Repository: materials-data-facility/scythe

# MaterialsIO
MaterialsIO is a library of tools that generate summaries of the data contained in scientific data files.
The goal of MaterialsIO is to provide a shared resources of these tool to avoid duplication of effort between the many emerging materials databases.
Each parser is designed to generate the sum of all data needed by each of these databases with a uniform API so that specific projects can write simple adaptors for their needs.

## Documentation

Complete documentation for MaterialsIO is on [Read the Docs](https://materialsio.readthedocs.io/en/latest/).

File: tests/data/tdb/PbSSeTe_Na.TDB
$ Database file written 1900- 1-**
$ From database: User data 1900.01.**
 ELEMENT /-   ELECTRON_GAS              0.0000E+00  0.0000E+00  0.0000E+00!
 ELEMENT VA   VACUUM                    0.0000E+00  0.0000E+00  0.0000E+00!
 ELEMENT NA   BCC_A2                    2.2990E+01  6.4475E+03  5.1447E+01 !
 ELEMENT PB   FCC_A1                    2.0720E+02  6.8785E+03  6.4785E+01!
 ELEMENT S    ORTHORHOMBIC_S            3.2066E+01  0.0000E+00  0.0000E+00!
 ELEMENT SE   HEXAGONAL_A8              7.8960E+01  5.5145E+03  4.1966E+01!
 ELEMENT TE   HEXAGONAL_A8              1.2760E+02  6.1212E+03  4.9497E+01!

 SPECIES PB2                         PB2!
 SPECIES PBS                         PB1S1!
 SPECIES PBSE                        PB1SE1!
 SPECIES PBTE                        PB1TE1!
 SPECIES TE+2                        TE1/+2!
 SPECIES TE2                         TE2!
 SPECIES TE3                         TE3!
 SPECIES TE4                         TE4!
 SPECIES TE5                         TE5!
 SPECIES TE6                         TE6!
 SPECIES TE7                         TE7!
 SPECIES VA+1                        VA1/+1!
 SPECIES VA+2                        VA1/+2!
 SPECIES VA-1                        VA1/-1!
 SPECIES VA-2                        VA1/-2!
 SPECIES NA2TE                       NA2TE1!
 SPECIES NATE3                       NA1TE3!


 FUNCTION GHSERPB   298.15 -7650.085+101.700244*T-24.5242231*T*LN(T)
     -.00365895*T**2-2.4395E-07*T**3; 600.61 Y
      -10531.095+154.243182*T-32.4913959*T*LN(T)+.00154613*T**2
     +8.05448E+25*T**(-9); 1200 Y
      +4157.616+53.139072*T-18.9640637*T*LN(T)-.002882943*T**2
     +9.8144E-08*T**3-2696755*T**(-1)+8.05448E+25*T**(-9); 2100 N !
 FUNCTION GLIQPB    298.15 +GHSERPB#+4672.124-7.750683*T-6.019E-19*T**7;
     600.61 Y
      -5677.958+146.176046*T-32.4913959*T*LN(T)+.00154613*T**2; 1200 Y
      +9010.753+45.071937*T-18.9640637*T*LN(T)-.002882943*T**2
     +9.8144E-08*T**3-2696755*T**(-1); 2100 N !
 FUNCTION GLIQTE    298.15 -17554.731+685.877639*T-126.318*T*LN(T)
     +.2219435*T**2-9.42075E-05*T**3+827930*T**(-1); 626.49 Y
      -3165763.48+46756.357*T-7196.41*T*LN(T)+7.09775*T**2-.00130692833*T**3
     +2.58051E+08*T**(-1); 722.66 Y
      +180326.959-1500.57909*T+202.743*T*LN(T)-.142016*T**2
     +1.6129733E-05*T**3-24238450*T**(-1); 1150 Y
      +6328.687+148.708299*T-32.5596*T*LN(T); 1600 N !
 FUNCTION GBCCPB    298.15 +GHSERPB#+2400-1.1*T; 2100 N !
 FUNCTION GHCPPB    298.15 +GHSERPB#+300+T; 2100 N !
 FUNCTION GHSERTE   298.15 -10544.679+183.372894*T-35.6687*T*LN(T)
     +.01583435*T**2-5.240417E-06*T**3+155015*T**(-1); 722.66 Y
      +9160.595-129.265373*T+13.004*T*LN(T)-.0362361*T**2+5.006367E-06*T**3
     -1286810*T**(-1); 1150 Y
      -12781.349+174.901226*T-32.5596*T*LN(T); 1600 N !
 FUNCTION GHSERS    298.15 -5198.294+53.913855*T-10.726*T*LN(T)
     -.0273801*T**2+8.179537E-06*T**3; 368.30 Y
      -6475.706+94.182332*T-17.8693298*T*LN(T)-.010936877*T**2
     +1.406467E-06*T**3+36871*T**(-1); 1300 Y
      -12485.546+188.304687*T-32*T*LN(T); 1301 N !
 FUNCTION GLIQS     298.15 -4196.575+85.63027*T-17.413*T*LN(T)
     -.00993935*T**2-7.0062E-08*T**3+1250*T**(-1); 335 Y
      +1790361.98-44195.4514*T+7511.61943*T*LN(T)-13.9855175*T**2
     +.0048387386*T**3-79880891*T**(-1); 388.36 Y
      -876313.954+23366.873*T-4028.756*T*LN(T)+7.954595*T**2
     -.00290851333*T**3+33980035*T**(-1); 432.25 Y
      +454088.687-7814.67023*T+1237.001*T*LN(T)-1.5607295*T**2
     +3.59883667E-04*T**3-31765395*T**(-1); 500 Y
      +18554.561-144.895285*T+16.535*T*LN(T)-.0454119*T**2+8.327402E-06*T**3
     -2705030*T**(-1); 700 Y
      +21243.126-113.298877*T+9.944*T*LN(T)-.0288384*T**2+3.791365E-06*T**3
     -3507570*T**(-1); 900 Y
      +16117.849-32.79523*T-2.425*T*LN(T)-.01712545*T**2+1.84974E-06*T**3
     -3215170*T**(-1); 1300 Y
      -6461.814+175.590536*T-32*T*LN(T); 1301 N !
 FUNCTION GBCCS     298.15 +105000+GHSERS#; 1301 N !
 FUNCTION GFCCS     298.15 +105000+GHSERS#; 1301 N !
 FUNCTION GHSERSE   298.15 -9376.371+174.205877*T-33.6527*T*LN(T)
     +.02424314*T**2-1.5318461E-05*T**3+102249*T**(-1); 494 Y
      -37546.134+507.111538*T-81.2006585*T*LN(T)+.037144892*T**2
     -5.611026E-06*T**3+2614263*T**(-1); 800 Y
      -12193.47+197.770166*T-35.1456*T*LN(T); 1000 N !
 FUNCTION GLIQSE    298.15 +50533.347-1178.28824*T+194.107439*T*LN(T)
     -.390268991*T**2+1.19219297E-04*T**3-2224398*T**(-1); 494 Y
      -5228.304+183.72559*T-35.1456*T*LN(T); 1000 N !
 FUNCTION GPBS      298.15 -98000+8.6*T+GHSERS#+GHSERPB#; 6000 N !
 FUNCTION GPBTE     298.15 -128362.29+432.84959*T-52.848901*T*LN(T)+GHSERPB#
     +GHSERTE#; 6000 N !
 FUNCTION GPBSE     298.15 -99783.25+22.58*T+GHSERPB#+GHSERSE#; 6000 N !
 FUNCTION GVA       298.15 +2.3*R#*T; 6000 N !
 FUNCTION UN_ASS    298.15 +0.0; 300 N !

$ Na
$ -------------------------------------
 FUNCTION GHSERNA  200.00
 -11989.434+260.548732*T-51.0393608*T*LN(T)+72.306633E-3*T**2
 -43.638283E-6*T**3+132154*T**(-1);   370.87 Y
 -11009.884+199.619999*T-38.1198801*T*LN(T)+9.745854E-3*T**2-1.70664E-6*T**3
 +34342*T**(-1)+165.071E21*T**(-9);  2300.00 N !

 FUNCTION GLIQNA 200 2581.02-6.95218*T-276.132E-20*T**7+GHSERNA; 370.87 Y
 -8400.44+192.587343*T-38.1198801*T*LN(T)+9.745854E-3*T**2-1.70664E-6*T**3
 +34342*T**(-1);  2300.00 N !

 FUNCTION GHCPNA 200 -104+2*T+GHSERNA; 2300 N !

 FUNCTION GFCCNA 200 -50+1.3*T+GHSERNA; 2300 N !
$ -------------------------------------

 TYPE_DEFINITION % SEQ *!
 DEFINE_SYSTEM_DEFAULT ELEMENT 2 !
 DEFAULT_COMMAND DEF_SYS_ELEMENT VA /- !


 PHASE LIQUID:L %  1  1.0  !
    CONSTITUENT LIQUID:L :PB,PBS,PBSE,PBTE,S,SE,TE,NA,NA2TE,NATE3 :  !

   PARAMETER G(LIQUID,PB;0)               298.15 +GLIQPB#; 2100 N REF0 !
   PARAMETER G(LIQUID,PBS;0)              298.15 +GLIQPB#+GLIQS#-60000-6*T;
  3000 N REF0 !
   PARAMETER G(LIQUID,PBSE;0)             298.15 +GLIQPB#+GLIQSE#-91032.45
  +29.88*T; 3000 N REF0 !
   PARAMETER G(LIQUID,PBTE;0)             298.15 +GLIQPB#+GLIQTE#-60870.273
  +18.088152*T; 3000 N REF0 !
   PARAMETER G(LIQUID,S;0)                298.15 +GLIQS#; 1600 N REF0 !
   PARAMETER G(LIQUID,SE;0)               298.15 +GLIQSE#; 1600 N REF0 !
   PARAMETER G(LIQUID,TE;0)               298.15 +GLIQTE#; 1600 N REF0 !
   PARAMETER G(LIQUID,PB,PBS;0)           298.15 +21000; 3000 N REF0 !
   PARAMETER G(LIQUID,PB,PBS;1)           298.15 -2*T; 3000 N REF0 !
   PARAMETER G(LIQUID,PB,PBTE;0)          298.15 +20634.752-9.7324602*T;
  3000 N REF0 !
   PARAMETER G(LIQUID,PB,PBTE;1)          298.15 +7.858817; 3000 N REF0 !
   PARAMETER G(LIQUID,PB,PBSE;0)          298.15 +19500.32; 3000 N REF0 !
   PARAMETER G(LIQUID,PB,PBSE;1)          298.15 -1003.26+.58*T; 3000 N REF0 !
   PARAMETER G(LIQUID,PB,PBSE;2)          298.15 +8352.21-5.64*T; 3000 N
  REF0 !
   PARAMETER G(LIQUID,PBS,S;0)            298.15 +4500; 3000 N REF0 !
   PARAMETER G(LIQUID,PBS,S;1)            298.15 -11000+2*T; 3000 N REF0 !
   PARAMETER G(LIQUID,PBS,S;2)            298.15 +8000+7*T; 3000 N REF0 !
   PARAMETER G(LIQUID,PBS,PBTE;0)         298.15 -7046.79603; 6000 N REF0 !
   PARAMETER G(LIQUID,PBS,PBTE;1)         298.15 -12692.7833; 6000 N REF0 !
   PARAMETER G(LIQUID,PBS,PBSE;0)         298.15 -17214.314+13.5254896*T;
  6000 N REF0 !
   PARAMETER G(LIQUID,PBSE,SE;0)          298.15 +17503.24-7.95*T; 3000 N
  REF0 !
   PARAMETER G(LIQUID,PBSE,SE;1)          298.15 -4201.24+1.42*T; 3000 N
  REF0 !
   PARAMETER G(LIQUID,PBSE,SE;2)          298.15 +16498.24-3.61*T; 3000 N
  REF0 !
   PARAMETER G(LIQUID,PBSE,PBTE;0)        298.15 +9090.74243; 6000 N REF0 !
   PARAMETER G(LIQUID,PBTE,TE;0)          298.15 -4167.4859-2.660869*T; 3000
  N REF0 !
   PARAMETER G(LIQUID,PBTE,TE;1)          298.15 +3500.9393; 3000 N REF0 !
   PARAMETER G(LIQUID,NA;0)               298.15 +GLIQNA#; 3000 N REF0 !
   PARAMETER G(LIQUID,NA2TE;0)            298.15 +2*GLIQNA#+GLIQTE#-320000
  +52*T; 3000 N REF0 !
   PARAMETER G(LIQUID,NATE3;0)            298.15 +GLIQNA#+3*GLIQTE#-185000
  +49*T; 3000 N REF0 !
   PARAMETER G(LIQUID,NA,NA2TE;0)         298.15 +14000+4*T; 3000 N REF0 !
   PARAMETER G(LIQUID,NA,NA2TE;1)         298.15 +16000-12*T; 3000 N REF0 !
   PARAMETER G(LIQUID,NA,NA2TE;2)         298.15 +4000; 3000 N REF0 !
   PARAMETER G(LIQUID,NA2TE,TE;0)         298.15 -40000-4*T; 3000 N REF0 !
   PARAMETER G(LIQUID,NA2TE,TE;1)         298.15 +2000+4*T; 3000 N REF0 !


 TYPE_DEFINITION & GES A_P_D FCC_A1 MAGNETIC  -3.0    2.80000E-01 !
 PHASE FCC_A1  %&  2 1   1 !
    CONSTITUENT FCC_A1  :PB : VA :  !

   PARAMETER G(FCC_A1,PB:VA;0)            298.15 +GHSERPB#; 2100 N REF0 !


 PHASE HALITE  %  2 1   1 !
    CONSTITUENT HALITE  :PB,NA,VA : S,SE,TE,VA :  !

   PARAMETER G(HALITE,PB:S;0)             298.15 +GPBS#; 6000 N REF0 !
   PARAMETER G(HALITE,VA:S;0)             298.15 +GHSERS#+GVA#; 6000 N REF0 !
   PARAMETER G(HALITE,PB:SE;0)            298.15 +GPBSE#; 6000 N REF0 !
   PARAMETER G(HALITE,VA:SE;0)            298.15 +GHSERSE#+GVA#; 6000 N REF0 !
   PARAMETER G(HALITE,PB:TE;0)            298.15 +GPBTE#; 6000 N REF0 !
   PARAMETER G(HALITE,VA:TE;0)            298.15 +GHSERTE#+GVA#; 6000 N REF0 !
   PARAMETER G(HALITE,PB:VA;0)            298.15 +GHSERPB#+GVA#; 6000 N REF0 !
   PARAMETER G(HALITE,VA:VA;0)            298.15 +2*GVA#; 6000 N REF0 !
   PARAMETER G(HALITE,PB,VA:S;0)          298.15 +38570.1008+4.42495068*T;
  6000 N REF0 !
   PARAMETER G(HALITE,PB:S,TE;0)          298.15 +38232.7229-20.9138489*T;
  3600 N REF0 !
   PARAMETER G(HALITE,PB:S,TE;1)          298.15 +4372.80543; 3600 N REF0 !
   PARAMETER G(HALITE,PB:S,SE;0)          298.15 +3206.19881; 3600 N REF0 !
   PARAMETER G(HALITE,PB:S,SE;1)          298.15 +590.16994; 6000 N REF0 !
   PARAMETER G(HALITE,PB:S,SE,TE;0)       298.15 -4.5249796E+03; 3000 N REF0 !
   PARAMETER G(HALITE,PB:S,SE,TE;1)       298.15 3.0769838E+04; 3000 N REF0 !
   PARAMETER G(HALITE,PB:S,SE,TE;2)       298.15 -2.3660755E+04; 3000 N REF0 !
   PARAMETER G(HALITE,PB:S,VA;0)          298.15 +38944.7237+4.62924619*T;
  6000 N REF0 !
   PARAMETER G(HALITE,PB,VA:SE;0)         298.15 +37953.5572; 6000 N REF0 !
   PARAMETER G(HALITE,PB:SE,TE;0)         298.15 +10250.9638; 3600 N REF0 !
   PARAMETER G(HALITE,PB:SE,TE;1)         298.15 +1348.60571; 3600 N REF0 !
   PARAMETER G(HALITE,PB:SE,VA;0)         298.15 +45585.0811; 6000 N REF0 !
   PARAMETER G(HALITE,PB,VA:TE;0)         298.15 +38070.478+2.39964988*T;
  6000 N REF0 !
   PARAMETER G(HALITE,PB:TE,VA;0)         298.15 +72780.5624-10.7972522*T;
  6000 N REF0 !
   PARAMETER G(HALITE,NA,PB:TE;0)         298.15 -8.2090710E+04
+3.1004837E+01*T; 6000 N REF0 !
   PARAMETER G(HALITE,NA:VA;0)            298.15 +GHSERNA#+GVA#; 6000 N REF0 !
   PARAMETER G(HALITE,NA:TE;0)            298.15 +GHSERNA#+GHSERTE#
  -74873.8344; 6000 N REF0 !
   PARAMETER G(HALITE,NA,PB:SE;0)         298.15 -7.84156946E+04; 6000 N REF0 !
   PARAMETER G(HALITE,NA,PB:S;0)          298.15 -1.3192696E+05; 6000 N REF0 !
   PARAMETER G(HALITE,NA:S;0)             298.15 -61729.2889+GHSERNA#
  +GHSERS#; 6000 N REF0 !
   PARAMETER G(HALITE,NA:SE;0)            298.15 -82803.3063+GHSERNA#
  +GHSERSE#; 6000 N REF0 !

 PHASE HEXAGONAL_A8  %  1  1.0  !
    CONSTITUENT HEXAGONAL_A8  :SE,TE :  !

   PARAMETER G(HEXAGONAL_A8,SE;0)         298.15 +GHSERSE#; 1600 N REF0 !
   PARAMETER G(HEXAGONAL_A8,TE;0)         298.15 +GHSERTE#; 1600 N REF0 !


 PHASE ORTHORHOMBIC_S  %  1  1.0  !
    CONSTITUENT ORTHORHOMBIC_S  :S :  !

   PARAMETER G(ORTHORHOMBIC_S,S;0)        298.15 +GHSERS#; 1301 N REF0 !

 TYPE_DEFINITION & GES A_P_D BCC_A2 MAGNETIC  -1.0    4.00000E-01 !
 PHASE BCC_A2  %&  2 1   3 !
    CONSTITUENT BCC_A2  :NA%,PB : VA% :  !

   PARAMETER G(BCC_A2,NA:VA;0)            298.15 +GHSERNA#; 6000 N REF0 !
   PARAMETER G(BCC_A2,PB:VA;0)            298.15 +GBCCPB#; 2100 N REF0 !

 PHASE NA2TE  %  2 2   1 !
    CONSTITUENT NA2TE  :NA : TE :  !

   PARAMETER G(NA2TE,NA:TE;0)             298.15 +2*GHSERNA#+GHSERTE#-330000
  +39.5*T; 6000 N REF0 !


 PHASE NATE  %  2 1   1 !
    CONSTITUENT NATE  :NA : TE :  !

   PARAMETER G(NATE,NA:TE;0)              298.15 +GHSERNA#+GHSERTE#-175000
  +25.6*T; 6000 N REF0 !


 PHASE NATE3  %  2 1   3 !
    CONSTITUENT NATE3  :NA : TE :  !

   PARAMETER G(NATE3,NA:TE;0)             298.15 +GHSERNA#+3*GHSERTE#-180000
  +7.9*T; 6000 N REF0 !

 PHASE NA2SE  %  2 2   1 !
    CONSTITUENT NA2SE  :NA : SE :  !

   PARAMETER G(NA2SE,NA:SE;0)             298.15 -332011.423+2*GHSERNA#
  +GHSERSE#; 6000 N REF0 !


 PHASE NASE  %  2 1   1 !
    CONSTITUENT NASE  :NA : SE :  !

   PARAMETER G(NASE,NA:SE;0)              298.15 -171553.708+GHSERSE#
  +GHSERNA#; 6000 N REF0 !


 PHASE NASE2  %  2 1   2 !
    CONSTITUENT NASE2  :NA : SE :  !

   PARAMETER G(NASE2,NA:SE;0)             298.15 -177728.87+2*GHSERSE#
  +GHSERNA#; 6000 N REF0 !

 PHASE NA2S  %  2 2   1 !
    CONSTITUENT NA2S  :NA : S :  !

   PARAMETER G(NA2S,NA:S;0)               298.15 -360957.493+2*GHSERNA#
  +GHSERS#; 6000 N REF0 !


 PHASE NAS  %  2 1   1 !
    CONSTITUENT NAS  :NA : S :  !

   PARAMETER G(NAS,NA:S;0)                298.15 -199727.883+GHSERS#
  +GHSERNA#; 6000 N REF0 !


 PHASE NAS2  %  2 1   2 !
    CONSTITUENT NAS2  :NA : S :  !

   PARAMETER G(NAS2,NA:S;0)               298.15 -235910.47+2*GHSERS#
  +GHSERNA#; 6000 N REF0 !


 LIST_OF_REFERENCES
 NUMBER  SOURCE
  !

File: tests/data/tdb/test_AuSi.TDB
$ Reference: "Phase stability in nanoscale material systems: extension from bulk phase diagrams", Bajaj, S. et al,
$ Nanoscale 7, 2015, doi: 10.1039/C5NR01535A
$ Database file written 2013- 8-24
$ From database: PURE4                   
 ELEMENT /-   ELECTRON_GAS              0.0000E+00  0.0000E+00  0.0000E+00!
 ELEMENT VA   VACUUM                    0.0000E+00  0.0000E+00  0.0000E+00!
 ELEMENT AU   FCC_A1                    1.9697E+02  6.0166E+03  4.7488E+01!
 ELEMENT SI   DIAMOND_A4                2.8085E+01  3.2175E+03  1.8820E+01!


 FUNCTION GHSERAU    2.98150E+02  -6938.856+106.830098*T-22.75455*T*LN(T)
     -.00385924*T**2+3.79625E-07*T**3-25097*T**(-1);  9.29400E+02  Y
      -93586.481+1021.69543*T-155.706745*T*LN(T)+.08756015*T**2
     -1.1518713E-05*T**3+10637210*T**(-1);  1.33733E+03  Y
      +314067.829-2016.37825*T+263.252259*T*LN(T)-.118216828*T**2
     +8.923844E-06*T**3-67999832*T**(-1);  1.73580E+03  Y
      -12133.783+165.272524*T-30.9616*T*LN(T);  3.20000E+03  N !
 FUNCTION GHSERSI    2.98150E+02  -8162.609+137.236859*T-22.8317533*T*LN(T)
     -.001912904*T**2-3.552E-09*T**3+176667*T**(-1);  1.68700E+03  Y
      -9457.642+167.281367*T-27.196*T*LN(T)-4.20369E+30*T**(-9);  
     3.60000E+03  N !
 FUNCTION UN_ASS 298.15 0; 300 N !

 TYPE_DEFINITION % SEQ *!
 DEFINE_SYSTEM_DEFAULT ELEMENT 2 !
 DEFAULT_COMMAND DEF_SYS_ELEMENT VA /- !


 PHASE LIQUID:L %  1  1.0  !
    CONSTITUENT LIQUID:L :AU,SI :  !

   PARAMETER G(LIQUID,AU;0)  2.98150E+02  +5613.144+97.444232*T
  -22.75455*T*LN(T)-.00385924*T**2+3.79625E-07*T**3-25097*T**(-1);  
  9.29400E+02  Y
   -81034.481+1012.30956*T-155.706745*T*LN(T)+.08756015*T**2
  -1.1518713E-05*T**3+10637210*T**(-1);  1.33733E+03  Y
   +326619.829-2025.76412*T+263.252259*T*LN(T)-.118216828*T**2
  +8.923844E-06*T**3-67999832*T**(-1);  1.73580E+03  Y
   +418.217+155.886658*T-30.9616*T*LN(T);  3.20000E+03  N REF1 !
   PARAMETER G(LIQUID,SI;0)  2.98150E+02  +42533.751+107.13742*T
  -22.8317533*T*LN(T)-.001912904*T**2-3.552E-09*T**3+176667*T**(-1)
  +2.09307E-21*T**7;  1.68700E+03  Y
   +40370.523+137.722298*T-27.196*T*LN(T);  3.60000E+03  N REF1 !
   PARAMETER G(LIQUID,AU,SI;0)  2.98150E+02  -24103.3028-15.13883*T;   
  6.00000E+03   N REF0 !
   PARAMETER G(LIQUID,AU,SI;1)  2.98150E+02  -29375.2777+1.1065*T;   
  6.00000E+03   N REF0 !
   PARAMETER G(LIQUID,AU,SI;2)  2.98150E+02  -13032.2412;   6.00000E+03   N 
  REF0 !


 TYPE_DEFINITION & GES A_P_D BCC_A2 MAGNETIC  -1.0    4.00000E-01 !
 PHASE BCC_A2  %&  2 1   3 !
    CONSTITUENT BCC_A2  :AU,SI : VA :  !

   PARAMETER G(BCC_A2,AU:VA;0)  2.98150E+02  -2688.856+105.730098*T
  -22.75455*T*LN(T)-.00385924*T**2+3.79625E-07*T**3-25097*T**(-1);  
  9.29400E+02  Y
   -89336.481+1020.59543*T-155.706745*T*LN(T)+.08756015*T**2
  -1.1518713E-05*T**3+10637210*T**(-1);  1.33733E+03  Y
   +318317.829-2017.47825*T+263.252259*T*LN(T)-.118216828*T**2
  +8.923844E-06*T**3-67999832*T**(-1);  1.73580E+03  Y
   -7883.783+164.172524*T-30.9616*T*LN(T);  3.20000E+03  N REF1 !
   PARAMETER G(BCC_A2,SI:VA;0)  2.98150E+02  +38837.391+114.736859*T
  -22.8317533*T*LN(T)-.001912904*T**2-3.552E-09*T**3+176667*T**(-1);  
  1.68700E+03  Y
   +37542.358+144.781367*T-27.196*T*LN(T)-4.20369E+30*T**(-9);  3.60000E+03  
  N REF1 !


 TYPE_DEFINITION ' GES A_P_D CBCC_A12 MAGNETIC  -3.0    2.80000E-01 !
 PHASE CBCC_A12  %'  2 1   1 !
    CONSTITUENT CBCC_A12  :SI : VA :  !

   PARAMETER G(CBCC_A12,SI:VA;0)  2.98150E+02  +42045.391+116.859859*T
  -22.8317533*T*LN(T)-.001912904*T**2-3.552E-09*T**3+176667*T**(-1);  
  1.68700E+03  Y
   +40750.358+146.904367*T-27.196*T*LN(T)-4.20369E+30*T**(-9);  3.60000E+03  
  N REF1 !


 PHASE CUB_A13  %  2 1   1 !
    CONSTITUENT CUB_A13  :SI : VA :  !

   PARAMETER G(CUB_A13,SI:VA;0)  2.98150E+02  +39116.391+116.859859*T
  -22.8317533*T*LN(T)-.001912904*T**2-3.552E-09*T**3+176667*T**(-1);  
  1.68700E+03  Y
   +37821.358+146.904367*T-27.196*T*LN(T)-4.20369E+30*T**(-9);  3.60000E+03  
  N REF1 !


 PHASE DIAMOND_A4  %  1  1.0  !
    CONSTITUENT DIAMOND_A4  :AU,SI :  !

   PARAMETER G(DIAMOND_A4,AU;0)  2.98150E+02  +GHSERAU#+12552+20.61589*T;   
  6.00000E+03   N REF0 !
   PARAMETER G(DIAMOND_A4,SI;0)  2.98150E+02  +GHSERSI#;  3.60000E+03  N 
  REF1 !
   PARAMETER G(DIAMOND_A4,AU,SI;0)  2.98150E+02  40000;   6.00000E+03   N 
  REF0 !


 TYPE_DEFINITION ( GES A_P_D FCC_A1 MAGNETIC  -3.0    2.80000E-01 !
 PHASE FCC_A1  %(  2 1   1 !
    CONSTITUENT FCC_A1  :AU,SI : VA :  !

   PARAMETER G(FCC_A1,AU:VA;0)  2.98150E+02  +GHSERAU#;  3.20000E+03  N REF1 !
   PARAMETER G(FCC_A1,SI:VA;0)  2.98150E+02  +42837.391+115.436859*T
  -22.8317533*T*LN(T)-.001912904*T**2-3.552E-09*T**3+176667*T**(-1);  
  1.68700E+03  Y
   +41542.358+145.481367*T-27.196*T*LN(T)-4.20369E+30*T**(-9);  3.60000E+03  
  N REF1 !
   PARAMETER G(FCC_A1,AU,SI:VA;0)  2.98150E+02  2000;   6.00000E+03   N REF0 !


 TYPE_DEFINITION ) GES A_P_D HCP_A3 MAGNETIC  -3.0    2.80000E-01 !
 PHASE HCP_A3  %)  2 1   .5 !
    CONSTITUENT HCP_A3  :AU,SI : VA :  !

   PARAMETER G(HCP_A3,AU:VA;0)  2.98150E+02  -6698.106+108.430098*T
  -22.75455*T*LN(T)-.00385924*T**2+3.79625E-07*T**3-25097*T**(-1);  
  9.29400E+02  Y
   -93345.731+1023.29543*T-155.706745*T*LN(T)+.08756015*T**2
  -1.1518713E-05*T**3+10637210*T**(-1);  1.33733E+03  Y
   +314308.579-2014.77825*T+263.252259*T*LN(T)-.118216828*T**2
  +8.923844E-06*T**3-67999832*T**(-1);  1.73580E+03  Y
   -11893.033+166.872524*T-30.9616*T*LN(T);  3.20000E+03  N REF1 !
   PARAMETER G(HCP_A3,SI:VA;0)  2.98150E+02  +41037.391+116.436859*T
  -22.8317533*T*LN(T)-.001912904*T**2-3.552E-09*T**3+176667*T**(-1);  
  1.68700E+03  Y
   +39742.358+146.481367*T-27.196*T*LN(T)-4.20369E+30*T**(-9);  3.60000E+03  
  N REF1 !


 PHASE HCP_ZN  %  2 1   .5 !
    CONSTITUENT HCP_ZN  :SI : VA :  !

   PARAMETER G(HCP_ZN,SI:VA;0)  2.98150E+02  +41038.391+116.436859*T
  -22.8317533*T*LN(T)-.001912904*T**2-3.552E-09*T**3+176667*T**(-1);  
  1.68700E+03  Y
   +39743.358+146.481367*T-27.196*T*LN(T)-4.20369E+30*T**(-9);  3.60000E+03  
  N REF1 !

 LIST_OF_REFERENCES
 NUMBER  SOURCE
   REF1   'PURE4 - SGTE Pure Elements (Unary) Database (Version 4.6), 
         developed by SGTE (Scientific Group Thermodata Europe), 1991-2008, 
         and provided by TCSAB (Jan. 2008). '
  !

File: tests/data/tdb/test_PbTe.TDB
$ Reference: "Ab inito study of intrinsic point defects in PbTe: an insight into phase
$ stability", Bajaj, S., et al. Acta Materialia 92, 2015, doi: 10.1016/j.actamat.2015.03.034

ELEMENT VA   VACANCY                  0.0000E+00  0.0000E+00  0.0000E+00!
ELEMENT /-   ELECTRON_GAS              0.0000E+00  0.0000E+00  0.0000E+00!
ELEMENT PB   FCC_A1                    2.072E+02	6.870E+03	6.48E+01!
ELEMENT TE   HEXAGONAL_A8              1.2760E+02  6.1212E+03  4.9497E+01!


SPECIES PBTE_L PB1TE1 !  


FUNCTION GHSERPB	298.15 -7650.09+101.7*T-24.5242*T*LN(T)
-0.00365895*T**2-2.4395E-007*T**3; 600.61 Y
-10531.1+154.243*T-32.4914*T*LN(T)
+0.00154613*T**2+8.05448E+025*T**(-9); 1200 Y
4157.62+53.1391*T-18.9641*T*LN(T)
-0.00288294*T**2+9.8144E-008*T**3-2.69676E+006*T**(-1)+8.05448E+025*T**(-9); 2100 N !
FUNCTION GHSERTE    2.98150E+02  -10544.679+183.372894*T-35.6687*T*LN(T)
+.01583435*T**2-5.240417E-06*T**3+155015*T**(-1);  7.22660E+02  Y
+9160.595-129.265373*T+13.004*T*LN(T)-.0362361*T**2+5.006367E-06*T**3
-1286810*T**(-1);  1.15000E+03  Y
-12781.349+174.901226*T-32.5596*T*LN(T);  1.60000E+03  N !
FUNCTION GLIQTE   2.98150E+02  -17554.731+685.877639*T
-126.318*T*LN(T)+.2219435*T**2-9.42075E-05*T**3+827930*T**(-1);  
6.26490E+02  Y
-3165763.48+46756.357*T-7196.41*T*LN(T)+7.09775*T**2-.00130692833*T**3
+2.58051E+08*T**(-1);  7.22660E+02  Y
+180326.959-1500.57909*T+202.743*T*LN(T)-.142016*T**2+1.6129733E-05*T**3
-24238450*T**(-1);  1.15000E+03  Y
+6328.687+148.708299*T-32.5596*T*LN(T);  1.60000E+03  N REF0   !
FUNCTION GLIQPB   298.15 -2977.96+93.9496*T-24.5242*T*LN(T)
-0.00365895*T**2-2.4395E-007*T**3-6.019E-019*T**7; 600.61 Y
-5677.96+146.176*T-32.4914*T*LN(T)
+0.00154613*T**2; 1200 Y
9010.75+45.0719*T-18.9641*T*LN(T)
-0.00288294*T**2+9.8144E-008*T**3-2.69676E+006*T**(-1); 2100 N !


PHASE LIQUID %  1	1 !
CONSTITUENT LIQUID :PB,TE,PBTE_L :  !
PARAMETER G(LIQUID,PB;0)  298.15 -2977.96+93.9496*T-24.5242*T*LN(T)
-0.00365895*T**2-2.4395E-007*T**3-6.019E-019*T**7; 600.61 Y
-5677.96+146.176*T-32.4914*T*LN(T)
+0.00154613*T**2; 1200 Y
9010.75+45.0719*T-18.9641*T*LN(T)
-0.00288294*T**2+9.8144E-008*T**3-2.69676E+006*T**(-1); 2100 N !
PARAMETER G(LIQUID,TE;0)  2.98150E+02  -17554.731+685.877639*T
-126.318*T*LN(T)+.2219435*T**2-9.42075E-05*T**3+827930*T**(-1);  
6.26490E+02  Y
-3165763.48+46756.357*T-7196.41*T*LN(T)+7.09775*T**2-.00130692833*T**3
+2.58051E+08*T**(-1);  7.22660E+02  Y
+180326.959-1500.57909*T+202.743*T*LN(T)-.142016*T**2+1.6129733E-05*T**3
-24238450*T**(-1);  1.15000E+03  Y
+6328.687+148.708299*T-32.5596*T*LN(T);  1.60000E+03  N REF0   !
PARAMETER G(LIQUID,PBTE_L;0)  2.98150E+02  GLIQPB#+GLIQTE#-61700+18.9*T;  2.00000E+03  N REF0   !
PARAMETER G(LIQUID,PB,PBTE_L;0)  2.98150E+02  15965.83-3.8*T;  2.00000E+03  N REF0   !
PARAMETER G(LIQUID,PB,PBTE_L;1)  2.98150E+02  3681.91;  2.00000E+03  N REF0   !
PARAMETER G(LIQUID,TE,PBTE_L;0)  2.98150E+02  -6216.19+5.56*T;  2.00000E+03  N REF0   !
PARAMETER G(LIQUID,TE,PBTE_L;1)  2.98150E+02  1174.92;  2.00000E+03  N REF0   !

$OPTIMIZATION P1 	-200000	-86518;	-25000	N !
$OPTIMIZATION P2 	-250	-25.657;	30	N !
$OPTIMIZATION P3		-200000	-85071;	-25000	N !
$OPTIMIZATION P4 	-250	-23;	50	N !
PHASE PBTE % 2	1	1 !
CONSTITUENT PBTE :PB,VA:TE,VA:!
PARAMETER G(PBTE,PB:TE;0)  298.15 GHSERPB+GHSERTE-65055+5.87*T; 2000 N !
PARAMETER G(PBTE,PB:VA;0)  298.15 GHSERPB+174091.2; 2000 N !
PARAMETER G(PBTE,VA:TE;0)  298.15 GHSERTE+157960.355; 2000 N !
PARAMETER G(PBTE,PB,VA:TE;0)  298.15 -103462.5-5.2714*T; 2000 N !
PARAMETER G(PBTE,PB,VA:TE;1)  298.15 -12000+5.5*T; 2000 N !
PARAMETER G(PBTE,PB:VA,TE;0)  298.15 -84750.59-28.0930*T; 2000 N !
PARAMETER G(PBTE,PB:VA,TE;1)  298.15 -8000+4.5*T; 2000 N !
PARAMETER G(PBTE,PB,VA:TE,VA;0)  298.15 -62405.5-9.919*T; 2000 N !

PHASE HEXAGONAL_A8 % 1 1 !
CONSTITUENT HEXAGONAL_A8 :TE:!
PARAMETER G(HEXAGONAL_A8,TE;0)  298.15 -10544.7+183.373*T-35.6687*T*LN(T)
+0.0158344*T**2-5.24042E-006*T**3+155015*T**(-1); 722.66 Y
9160.59-129.265*T+13.004*T*LN(T)
-0.0362361*T**2+5.00637E-006*T**3-1.28681E+006*T**(-1); 1150 Y
-12781.3+174.901*T-32.5596*T*LN(T); 1600 N !

PHASE RHOMBOHEDRAL_A7 % 1 1.0 !
CONSTITUENT RHOMBOHEDRAL_A7 :PB,TE:!
PARAMETER G(RHOMBOHEDRAL_A7,PB;0)  298.15 -7350.09+102.7*T-24.5242*T*LN(T)
-0.00365895*T**2-2.4395E-007*T**3; 600.61 Y
-10231.1+155.243*T-32.4914*T*LN(T)
+0.00154613*T**2+8.05448E+025*T**(-9); 1200 Y
4457.62+54.1391*T-18.9641*T*LN(T)
-0.00288294*T**2+9.8144E-008*T**3-2.69676E+006*T**(-1)+8.05448E+025*T**(-9); 2100 N !
PARAMETER G(RHOMBOHEDRAL_A7,TE;0)  2.98150E+02  +500+GHSERTE#;  
2.00000E+03  N REF0   !


LIST_OF_REFERENCES
NUMBER  SOURCE
!
